Repository: sameredu/Battery-PIAI-ECM

# Cross Cell Evaluation of Electrochemical Impedance Features for Lithium Ion Battery Remaining Useful Life Prediction
**Authors:** Samer Yaghi¹ · Mohammed A. Awadallah² · Mohammed Alhanjouri³

¹ University College of Applied Sciences (UCAS), Gaza, Palestine — syaghi@ucas.edu.ps
² Al-Aqsa University, Gaza, Palestine
³ Islamic University of Gaza (IUG), Gaza, Palestine — mhanjouri@iugaza.edu.ps

---

## Overview

This repository evaluates whether electrochemical impedance features transfer across
lithium-ion cells. Electrolyte resistance `Re` and charge-transfer resistance `Rct` are read
directly from the recorded impedance fields of the NASA Prognostics Center of Excellence
dataset, with no circuit fitting. Two questions are kept separate:

1. **Discrimination** — do impedance features separate nominally identical cells more
   sharply than capacity does?
2. **Transfer** — do those features predict remaining useful life on a cell the model has
   never seen?

The answer to the first is yes and to the second is no, and this release contains the
analyses that establish both.

> **Note on v1 and v2.** Earlier releases described this work as "Physics-Informed AI". The
> model contains no physical constraints, loss terms or governing equations, so that label
> has been dropped. See `CHANGELOG.md` for every correction made in this release.

---

## Key results

### Between-cell variation

| Parameter | n | η² | ε² | ICC | Battery-level CV |
|---|---|---|---|---|---|
| Re | 579 | 0.600 | 0.634 | 0.899 | 13.6 % |
| Rct | 579 | 0.480 | 0.455 | 0.854 | 9.6 % |
| Capacity | 636 | 0.038 | 0.044 | 0.646 | 2.8 % |

Cycle-level measurements within a cell are strongly autocorrelated (lag-1 ACF +0.65 to
+0.90; Durbin–Watson 0.19 to 0.69), so one-way ANOVA and Kruskal–Wallis do not provide
valid inference here. Linear mixed-effects models with a random intercept per cell are used
instead. See `results/tables/autocorrelation_diagnostics.csv`.

### Cross-cell RUL prediction — complete four-fold leave-one-battery-out

| Held-out cell | RMSE (cycles) | MAE | R² |
|---|---|---|---|
| B0005 | 27.41 | 21.39 | 0.390 |
| B0006 | 5.13 | 3.06 | 0.970 |
| B0007 | 32.24 | 29.75 | 0.438 |
| B0018 | 11.42 | 9.02 | 0.873 |
| **Mean** | **19.05** | **15.80** | **0.668** |

## Data caveats

**Impedance sampling is uneven.** Sweeps are not recorded once per discharge cycle:

| Cell | Discharge cycles | Impedance sweeps | Cycles carrying impedance | Distinct values |
|---|---|---|---|---|
| B0005 | 168 | 278 | 149 | 141 |
| B0006 | 168 | 278 | 149 | 141 |
| B0007 | 168 | 278 | 149 | 141 |
| B0018 | 132 | **53** | 132 | **49** |

Each discharge cycle is assigned the values of the nearest available sweep. For B0018 this
means 132 rows built from 49 distinct measurements. Analyses sensitive to this are reported
both on the full mapping and on the de-duplicated series.

**B0007 is right-censored.** It never crosses the 1.40 Ah threshold; its minimum is
1.4005 Ah at discharge cycle 166, 0.46 mAh above it, before recovering to 1.4325 Ah.
Results under three end-of-life labels are in `results/tables/b0007_eol_sensitivity.csv`:

| Assumed EOL for B0007 | Mean RMSE | Mean R² |
|---|---|---|
| 166 (cycle of minimum capacity) | 17.53 | 0.723 |
| 169 (last observed + 1, used throughout) | 19.05 | 0.668 |
| 178 (linear extrapolation) | 23.95 | 0.464 |

---

# Contents of `results/`

## Produced by v3.0.0 (`src/analysis.py`, `src/export_tables.py`, `src/figs.py`)

| File | What it holds |
|---|---|
| `metrics.json` | Headline numbers for this release |
| `tables/lobo_folds.csv` | All four leave-one-battery-out folds |
| `tables/ablation_baselines.csv` | Feature ablation, alternative learners, training-free baseline |
| `tables/b0007_eol_sensitivity.csv` | Results under three end-of-life labels for the censored cell |
| `tables/between_cell_summary.csv` | One-way tests, effect sizes, mixed-model slopes and ICC |
| `tables/autocorrelation_diagnostics.csv` | Durbin-Watson and lag-1 ACF per cell |
| `tables/pairwise_holm_cliffs.csv` | Holm-corrected pairwise tests with Cliff's delta |
| `tables/coupling_per_cell.csv` | Re-Rct coupling pooled, per cell, centred, de-duplicated, range-corrected |
| `figures/fig1…fig8` | Figures 1 to 8 of the manuscript |

## Input, unchanged since v2.0.0

`tables/battery_processed.csv` — extracted features. Every script here reads it.

## Carried over from v2.0.0, kept for provenance

| File | Why it is still here |
|---|---|
| `tables/stat_tests_summary.csv` | The file a reviewer compared against Table 1 of the submitted manuscript. Retained unchanged so that comparison stays reproducible. |
| `tables/feature_importance.csv` | Importances from the single B0018 fold. Superseded by the ablation. |
| `tables/regression_results.csv` | Per-cell regressions from v2.0.0. |

These three describe the v2.0.0 analysis. Where they disagree with the v3.0.0 outputs, the
v3.0.0 outputs are the ones reported in the manuscript. See `CHANGELOG.md`.

File: results/tables/regression_results.csv
Parameter,Battery,slope,intercept,R2,pval,n
Re,B0005,0.00011269,0.043855,0.7304,0.0,149
Re,B0006,0.00012452,0.058556,0.9294,0.0,149
Re,B0007,0.00018288,0.035392,0.9304,0.0,149
Re,B0018,3.745e-05,0.060455,0.6323,0.0,132
Rct,B0005,0.00014725,0.065447,0.8534,0.0,149
Rct,B0006,0.00019404,0.075918,0.9334,0.0,149
Rct,B0007,0.0002078,0.056976,0.9547,0.0,149
Rct,B0018,1.973e-05,0.086596,0.0922,0.00040124,132
Capacity_Ah,B0005,-0.00386661,1.899231,0.9756,0.0,168
Capacity_Ah,B0006,-0.00508662,1.97667,0.9637,0.0,168
Capacity_Ah,B0007,-0.00326948,1.920693,0.9763,0.0,168
Capacity_Ah,B0018,-0.00392614,1.818789,0.9401,0.0,132
